Repository: KutlualpTazefidan/DocToData

# PDF to RDF Converter with ChatGPT Analysis

This Python script is designed to read PDF files, extract text and images, convert them into RDF (Resource Description Framework) format, and perform analysis using ChatGPT to determine the importance of the content.

## Usage

1. Place your PDF files in the `input_pdfs/` directory.

2. Run the script `main.py`:

    ```bash
    python main.py
    ```

3. The script will process the PDF files, extract text and images, convert them into RDF format, and save the output RDF files in the `output_rdf/` directory.

4. You can now analyze the RDF files to extract information or perform further processing.

## Configuration

- Modify the script `main.py` to customize any specific configurations, such as file paths, RDF namespaces, or ChatGPT analysis settings.

## File Structure

- `pdf_reader/`: Module for reading PDF files and extracting text and images.
- `rdf_converter/`: Module for converting extracted content into RDF format.
- `main.py`: Main script to run the PDF to RDF conversion process.

File: output/json/VDI2014Part3.json
{"title": "The Puck theory of failure in laminates in the context of the new guideline VDI 2014 Part 3 G\u00fcnther Lutz VULKAN Kupplungs- und Getriebebau Heerstra\u00dfe 66, 44653 Herne, Germany E-Mail: guenther.lutz@chello.at", "abstract": "The new guideline VDI 2014 Part 3 has been released for printing in September 2006. In addition to a condensed presentation of general topics which are essential for the calculation of fibre reinforced plastics (FRP) components such as the modelling of various lamina types, the laminate analysis by means of netting theory and Classical Laminate Theory, elastic stability analyses, joints and cyclically loaded laminates the application of the new physically based \u2018action plane\u2019 fracture criteria of Puck is comprehensively described in the guideline. The Puck theory of failure in laminates is both physically correct and easy to use in design practice. It is based on the Coulomb-Mohr hypothesis of brittle fracture. This paper gives some interesting background information on this theory.", "1": "The new guideline VDI 2014 Part 3 Frequently, the development of components made from fibre reinforced plastics (FRP) takes unacceptably long time and the development costs are too high. The great variety in the selection of materials and laminate construction offers on the one hand quite a number of possible solutions, but on the other hand it increases the effort required to find an \u2018optimized\u2019 component design. In addition to this it is rather difficult for an engineer active in practice to become aware of the progress in research and to assess its relevance and practical applicability. Therefore, work has been going on since many years on a VDI (Verein Deutscher Ingenieure) guideline with the aim to facilitate the design work for FRP components, by providing a compilation of proven methods for FRP laminate and component design. The value of the meaningful terminology and symbols well adapted for FRP, which is provided in the guideline, is not to be underestimated. After some more general considerations on methods for the component design and information on available computer programs an extensive chapter dealing with the modelling of laminates follows. According to the recognized need in design practice macro-mechanical and phenomenological models are used throughout. However they cover both in quantitative and qualitative manner the necessary physical basis. The smallest computational element is the single lamina within the laminate, being reinforced by random mat, woven fabric or uni-directionally (UD) oriented fibres. Within the guideline, which comprises around 160 pages, one also finds advices for the design and analysis of several types of joints, such as bolted, loop and bonded joints. In order to account for the risk of failure due to the loss of elastic stability of thin walled FRP components, the state of the art buckling formulae are given. Cyclically loaded laminates are treated both in the chapter \u201clamina-by-lamina\u201d fracture analysis and in a separate paragraph for design advices. More info about this article: https://www.ndt.net/?id=4169", "2": "The Puck theory of failure in laminates in the guideline VDI 2014 Part 3 A large part (about 50 pages) of the guideline [VDI06] is dedicated to the laminate failure theory of Puck. There is still considerable uncertainty among designers on how to assess the confusing amount of failure theories and degradation models for FRP. Apparently, even the World Wide Failure Exercise (WWFE) [Hin04] could not remove the uncertainty in this field. The alarmingly high divergences between the results of different theories for identical problems produced by the participants of the WWFE may have even increased the scepticism of practitioners. The computational results of the different theories have been assessed by the organizers of the WWFE only with regard to a comparison with the provided test results, but in some cases these are incomplete and a little ambiguous. This is especially true for the results on \u2018isolated\u2019 UD-test specimen (see for instance Figure 10 to 12 in [Puc02]) which are used for the judgement of failure criteria for interfibre failure, see also [Kno07]. For the ranking of the theories there were no considerations on the physical background of the theories. In order to counteract the feeling of uncertainty of practitioners, the topic \u2018strength analysis\u2019 has been treated in a somewhat unusual way in VDI 2014 Part 3 insofar as not only the procedures are described but, in some sections rather comprehensive explanations are given on the physical and mathematical background of the theory. Puck started his work on successive failure processes in GRP laminates in about 1955, when he and a few other enthusiastic members of the Darmstadt Technical University began to develop, build and fly the first sailplane with an all glass fibre/epoxy wing featuring a low drag laminar profile. In 1959, he became a member of the composite materials research group at the German Plastics Institute in Darmstadt. Before he left in 1969 for GRP industry he published two papers [Puc69a; Puc69b] in which he described already the general procedure of a non-linear lamina-by-lamina fracture analysis of laminates. Puck was obviously the first author, who has published the idea that fibre failure (FF) and interfibre failure (IFF) should be distinguished and theoretically treated by separate and independent failure criteria [Puc69a]. This was at that time a first, but decisive, step on the way to physically based failure criteria. For a physically based theoretical treatment of the successive failure process in laminates, the Puck theory supplies at least 4 essential topics: 1) Non-linear stress and strain analysis before IFF 2) Physically-based action plane related fracture criteria for IFF and FF 3) A continuous degradation after the onset of IFF 4) Considerations on total failure of a laminate", "3": "Phenomenological observations on brittle fracture of UD-composites On a unidirectional composite element, there are 6 different types of stresses which can produce fracture, see Figure 1: \u2022 \u03c3||-tension and \u03c3||-compression \u2022 \u03c3\u22a5-tension and \u03c3\u22a5-compression \u2022 \u03c4\u22a5\u22a5-shear \u2022 \u03c4\u22a5||-shear  FF IFF \u03c3\u2534-stressing \u03c3||-stressing \u03c4\u2534\u2534-stressing \u03c4\u2534||-stressing \u03c3||t \u03c3||c \u03c3\u2534 c \u03c3\u2534 t \u03c4\u2534\u2534 \u03c4\u2534|| \u03c4||\u2534 \u03c3||t \u03c3||c \u03c3\u2534 c \u03c3\u2534 t \u03c4\u2534\u2534 \u03c4\u2534|| \u03c4||\u2534 Figure 1  The basic stressings (stressing means type of stress) of a UD-composite element \u03c3|| stressing is responsible for fibre failure (FF), while \u03c3\u22a5, \u03c4\u22a5\u22a5, \u03c4\u22a5|| stressings cause interfibre failure (IFF). Also shown are the planes in which brittle fracture occurs (\u03c4||\u22a5 can not produce a fracture of its action plane, because fibres would have to be sheared off. Fracture occurs much easier on the parallel to fibre action plane in which \u03c4\u22a5|| with the same magnitude as \u03c4||\u22a5 is acting). Remark: According to the terminology used in VDI 2014 Part 3 symbols for tensile stresses, stressings and strengths are denominated by the superscript t and those for compressive stresses, stressings and strengths by the superscript c. In order to characterize certain types of stress Puck introduces the concept of \u2018stressing\u2019. Consider for instance a \u03c3\u22a5-stressing, it is quite unimportant whether we are dealing with a stress \u03c32 or \u03c33 stress or with a stress \u03c3n as shown in Figure 2; the decisive feature is that it is acting transverse (\u22a5) to the fibre direction. In accordance with the 6 stressings shown in Figure 1, also 6 corresponding strengths exist and they are designated as follows: || || || , , , , , t c t c R R R R R R \u22a5 \u22a5 \u22a5\u22a5 \u22a5 . It is important to note that the widely used term \u2018strength\u2019 means the experimentally determined ultimate load divided by the cross section of the plane, which is oriented perpendicularly to the applied stress. This is valid for a tensile or compressive load. If a shear strength has to be determined the shear load at failure is divided by the area of the plane in which the shear load was acting. However in case of brittle fracture behaviour of the material this plane is in most cases not identical with the fracture plane. When determining a strength value, there is normally no attention paid to the failure mode of the material which can be for instance extensive yielding, crushing or brittle fracture or whatever and also not to the orientation of a fracture plane, if such a plane would appear. The fracture planes which appear when a UD-composite is loaded by a given stressing until fracture is reached, are also shown in Figure 1. Such fractures can always be observed when GFRP or CFRP with a non-flexibilized thermoset matrix are tested. With transverse compression \u03c3\u22a5 c for instance an oblique fracture plane occurs. From this observation we conclude that the fracture is produced mainly by shear. Also with transverse/transverse shear \u03c4\u22a5\u22a5-stressing the fracture plane is inclined by about 45\u00b0 against the  action plane of \u03c4\u22a5\u22a5. Obviously the appearing fracture is a cleavage fracture caused by the maximum principal (tensile) stress which acts on a plane inclined by 45\u00b0 against the action plane of  \u03c4\u22a5\u22a5. These observations lead to the following conclusion: Uniaxial transverse compressive stressing \u03c3\u22a5 c causes fracture in a plane which does not coincide with the action plane of \u03c3\u22a5 c. Also pure \u03c4\u22a5\u22a5 causes fracture in a plane which does not have the same direction as the action plane of \u03c4\u22a5\u22a5. Only the tensile \u03c3\u22a5 t-stressing and the \u03c4\u22a5||-stressing produce a fracture in their action planes, i.e. their action plane is also a fracture plane.", "4": "Failure hypotheses based on the experimental observations The observations mentioned above lead to the conclusion that we are dealing with typical brittle fracture behaviour. Therefore, for composites of this kind which are intrinsically brittle it does not make sense to adopt criteria similar to the well-known \u2018von Mises yield criterion\u2019 for ductile metals. It seems much more reasonable to step back to the roots of brittle fracture theory, which means to the ideas of Coulomb and Mohr. It was around 1900 that Otto Mohr came up with his surprisingly simple fracture hypothesis: \u2018The stresses on the fracture plane are decisive for fracture\u2019. This hypothesis is very easy to understand but it is not as easy to handle, because the location of the fracture plane is not known a priori. The position of the fracture plane has to be determined first, before the fracture stresses can be calculated using a suitable brittle fracture criterion which, according to the above hypothesis, has to be based on the stresses on the fracture plane. The idea of using the concept of Mohr was originally recommended by Hashin in his well- known 1980 paper [Has80] but he did not further pursue this idea. Puck tackled the task of modifying the Coulomb-Mohr Theory for the application on UD-composites in 1992. Puck\u2019s fracture hypothesis adapted to a UD-composite element reads as follows: The normal stress \u03c3\u03c3\u03c3\u03c3n and the shear stress \u03c4\u03c4\u03c4\u03c4nt and \u03c4\u03c4\u03c4\u03c4n1 on the fracture plane (see Figure 2) are decisive for Interfibre Fracture (IFF). A tensile stress \u03c3\u03c3\u03c3\u03c3n supports the fracture, while in contrast a compressive stress \u2018makes the material stronger\u2019. In other words: A compressive \u03c3n impedes the IFF brought about by the shear stresses \u03c4nt and \u03c4n1. When comparing Figure 2 and Figure 1, it can be seen that \u03c3n causes a normal stressing (tensile or compressive), \u03c4nt causes a \u03c4\u22a5\u22a5-stressing and \u03c4n1 a \u03c4\u22a5||-stressing. One is obviously confronted now with the following situation: It is not possible to formulate a physically based fracture criterion using the stresses \u03c3\u03c3\u03c3\u03c32, \u03c3\u03c3\u03c3\u03c33, \u03c4\u03c4\u03c4\u03c423, \u03c4\u03c4\u03c4\u03c431, \u03c4\u03c4\u03c4\u03c421 which are related to the normally used natural axes of the UD- composite, because a brittle fracture hypothesis for the combined action of these stresses does not exist. According to Coulomb-Mohr, the brittle fracture criterion for IFF of UD-composites has to be formulated with the 3 stresses \u03c3n, \u03c4nt, \u03c4n1, which are acting on the fracture plane. (The given 5 stresses \u03c32, \u03c33, \u03c423, \u03c431, \u03c421 reduce to a set of only 3 stresses \u03c3n, \u03c4nt, \u03c4n1 which are relevant for IFF).  x1 x2 x3 \u03b8 \u03b8fp \u03c31 \u03c33 \u03c32 \u03c413 \u03c412 \u03c431 \u03c432 \u03c421 \u03c423 xn xt \u03c3n \u03c4n1 \u03c4nt Figure 2  Stresses on a UD-composite element. Stresses \u03c31, \u03c32, \u03c33, \u03c423 (= \u03c432), \u03c431 (= \u03c413), \u03c421 (= \u03c412) act on planes perpendicular to the natural axis x1, x2, x3. The stresses \u03c3n, \u03c4nt, \u03c4n1, which govern the brittle fracture act on the fracture plane which is perpendicular to the xn axis and inclined against the the thickness direction x3 by the \u2018fracture angle\u2019 \u03b8fp.", "5": "Development of physically based fracture criteria and their application For completeness of the following set of fracture conditions, the maximum stress failure conditions for fibre failure (FF) [Puc69a] are shown first. (1a) FF: (1b) From now on we shall concentrate solely on Puck\u2019s theory for Interfibre Fracture (IFF). The 3 stresses \u03c3n, \u03c4nt, \u03c4n1 on the fracture plane which are relevant for brittle fracture, are proportional to the given 5 stresses \u03c32, \u03c33, \u03c423, \u03c431, \u03c421 according to the stress transformation in equation (2): ( ) ( ) ( ) ( ) 2 2 2 3 2 2 23 31 1 21 2 0 0 0 0 0 0 0 cos sin n fp nt fp n fp fp fp c s sc sc sc c s s c where c and s \u03c3 \u03c3 \u03b8 \u03c3 \u03c4 \u03b8 \u03c4 \u03c4 \u03c4 \u03b8 \u03c4 \u03b8 \u03b8 \uf8f1 \uf8fc \uf8f1 \uf8fc \uf8f4 \uf8f4 \uf8ee \uf8f9 \uf8f4 \uf8f4 \uf8f4 \uf8f4 \uf8ef \uf8fa \uf8f4 \uf8f4 \uf8f4 \uf8f4 = \u2212 \u2212 \uf8ef \uf8fa \uf8f2 \uf8fd \uf8f2 \uf8fd \uf8ef \uf8fa \uf8f4 \uf8f4 \uf8f4 \uf8f4 \uf8ef \uf8fa \uf8f4 \uf8f4 \uf8f4 \uf8f4 \uf8f0 \uf8fb \uf8f3 \uf8fe \uf8f4 \uf8f4 \uf8f3 \uf8fe = = (2) With the so called \u2018Mohr-stresses\u2019 \u03c3n(\u03b8fp), \u03c4nt(\u03b8fp), \u03c4n1(\u03b8fp) the following brittle-fracture- conditions have been formulated by Puck [Puc96; Puc02; Kno07]. According to the IFF hypothesis only 2 different fracture conditions for IFF are required: ( ) 1 || 1 1 || 1 1 0 1 0 t c for R for R \u03c3 \u03c3 \u03c3 \u03c3 = > = < \u2212  (3a) IFF: (3b)  \u2217 The constant c in equation (3a) controls the slope of the contour line of the body described by equation (3a) at the point, where it reaches the (\u03c4nt, \u03c4n1)-plane at \u03c3n = 0. Since the above IFF conditions are modified Coulomb-Mohr criteria, one has to be very careful when establishing the \u2018strength\u2019 values which have to be used in these fracture conditions. From the foregoing it is to conclude that global fracture criteria can be formulated with the stresses \u03c32, \u03c33, \u03c423, \u03c431, \u03c421 and the corresponding strengths || , , , t c R R R R \u22a5 \u22a5 \u22a5\u22a5 \u22a5  from uniaxial tests or tests with pure shear respectively. By contrast, IFF-criteria which are physically based on a modified Mohr-Coulomb hypothesis have to be formulated with \u2018Mohr-stresses\u2019 \u03c3n(\u03b8fp), \u03c4nt(\u03b8fp), \u03c4n1(\u03b8fp)  and \u2018fracture resistances RA of the fibre-parallel action plane\u2019. Corresponding to the 3 stressings \u03c3\u22a5 t, \u03c4\u22a5||, \u03c4\u22a5\u22a5 which can, in the most general case, be involved in bringing about the IFF, 3 corresponding \u2018fracture resistances RA of the fibre-parallel action plane\u2019 have to be used, namely: || , , t A A A R R R \u22a5 \u22a5\u22a5 \u22a5 (the superscript A means action plane). The following definition is valid: The fracture resistance of an action plane is the maximum resistance, with which the action plane can resist its own fracture caused by a uniaxial \u03c3\u03c3\u03c3\u03c3\u22a5\u22a5\u22a5\u22a5 t -stressing or a pure \u03c4\u03c4\u03c4\u03c4\u22a5\u22a5\u22a5\u22a5\u22a5\u22a5\u22a5\u22a5- stressing or \u03c4\u03c4\u03c4\u03c4\u22a5\u22a5\u22a5\u22a5||-stressing respectively. Important advice: The action plane fracture resistance A R\u22a5\u22a5  must not be mixed up with the strength R\u22a5\u22a5 ! The value for A R\u22a5\u22a5  can not be determined from a pure \u03c4\u22a5\u22a5-test, instead A R\u22a5\u22a5 must be calculated from the result of a transverse compression test [Puc02; Kno07]. The reason is given in Figure 1: If one deals with intrinsically brittle material a pure \u03c4\u22a5\u22a5-stressing never produces a fracture in the action plane of \u03c4\u22a5\u22a5, and therefore the measured strength (i.e. the transverse/transverse-shear load divided by the area of the plane in which the shear load is applied) would not deliver the value of A R\u22a5\u22a5  but instead the transverse/transverse shear strength R\u22a5\u22a5 . With regard to a compressive stress \u03c3n, it is evident that the latter can certainly not produce a fracture in its own action plane, which would mean a separation of material in a plane which \u2217  In the literature on Puck\u2019s fracture criteria some minor modifications of equation (3b) are to be found, which mainly serve for mathematical simplification. The above form of Equation (3b) is shown here because it demonstrates best the physical background of the strength increasing compressive stress \u03c3n.  is perpendicular to the direction of the acting compressive stress. In an abstract mathematical sense this could be expressed by c A R\u22a5 = \u221e . In other words: We can forget c A R\u22a5 . Very remarkable and favourable is the fact that the interfibre fracture behaviour of every arbitrary state of stress \u2013 may it be unidirectional or 5-dimensional \u2013 is governed by only one of the two equations, (3a) or (3b). Which one of the two equations has to be applied depends on the answer to the following question: Is \u03c3n a tensile stress, or is \u03c3n a compressive stress? It has been found that this discrimination is necessary, because tensile \u03c3n helps to produce fracture while compressive \u03c3n \u2018makes the material stronger\u2019. This last fact can easily be seen in the IFF equation (3b): Here the fracture producing shear stresses \u03c4nt, \u03c4n1 are in the numerator but the \u2018strengthening\u2019 stress \u03c3n appears in the denominator. The numerical value of a compressive \u03c3n is negative, therefore in the denominators of equation (3b) the amount of c n p \u03c3 \u2212 \u22a5\u22a5 \u22c5 and || n p \u03c3 \u2212 \u22a5 \u22c5 is positive and added to the intrinsic fracture resistances of the material A R\u22a5\u22a5  or A|| R\u22a5  respectively. In order to calculate the magnitude of the fracture stresses at IFF the vector of the existing stresses \u03c3n(\u03b8fp), \u03c4nt(\u03b8fp), \u03c4n1(\u03b8fp) must be increased (stretched) by a stretch factor fS (see Appendix) in order to achieve fracture. Because of the linear relationship shown in equation (2) between the stresses \u03c3n(\u03b8fp), \u03c4nt(\u03b8fp), \u03c4n1(\u03b8fp) and the stresses \u03c32, \u03c33, \u03c423, \u03c431, \u03c421 the stretch factor fS found for \u03c3n(\u03b8fp), \u03c4nt(\u03b8fp), \u03c4n1(\u03b8fp) is also valid for the stresses \u03c32, \u03c33, \u03c423, \u03c431, \u03c421.", "6": "The master fracture body The fracture body in (\u03c3n, \u03c4nt, \u03c4n1)-stress space described by the two IFF-equations (3a) and (3b) (one for tensile \u03c3n and one for compressive \u03c3n) is called the master-fracture body, it is shown in Figure 3. Its surface envelopes all (\u03c3n, \u03c4nt, \u03c4n1)-stress vectors which the UD- composite material can withstand without fracture. Or in other words: The outer surface of the master fracture body consists of all points representing combinations of stresses \u03c3n, \u03c4nt, \u03c4n1 (Figure 2) which by their combined action produce an interfibre fracture (IFF) of the UD- composite. The problem which arises is the following: Until the \u2018fracture angle\u2019 \u03b8fp has not been determined, the direction of the fracture vector in (\u03c3n, \u03c4nt, \u03c4n1)-space, i.e. within the master fracture body, is also not known. How to find the fracture angle \u03b8fp? The key for solving this problem is the knowledge that the fracture will occur on the plane parallel to the fibres, on which the risk of fracture under the (\u03c3n, \u03c4nt, \u03c4n1)-stress combination under consideration has its maximum. Since the risk of fracture is proportional to the so called stress exposure ratio fE (see Appendix), the fracture plane is the one with the highest stress exposure fE due to the stress combination acting on the plane under consideration. Both a numerical and an analytical method for searching the fracture angle is well established and for instance also described in detail in the new guideline VDI 2014 Part 3 [VDI06].  Figure 3  The upper right part of the figure shows the master fracture body in (\u03c3n, \u03c4nt, \u03c4n1)-stress space. The master fracture body governs the strength against brittle interfibre fracture caused by any combination of stresses \u03c32, \u03c33, \u03c423, \u03c431, \u03c421. The master fracture body is open towards negative \u03c3n, because compressive \u03c3n cannot cause fracture of its action plane. As a well known example the fracture curve for combined action of \u03c32 and \u03c421 in the range from \u03c32 = R\u2534 t to \u03c32 = \u2212R\u2534 c (= negative compressive strength) is shown on the surface of the master fracture body. In the lower left part of Figure 3, the usual presentation of a (\u03c32, \u03c421)-fracture curve in a (\u03c32, \u03c421)-plane can be found. The curve sections (a) \u0001 (b) are identical on the master fracture body and on the (\u03c32, \u03c421)-curve because the fracture angle is \u03b8fp = 0\u00b0. In this case \u03c3n = \u03c32 and \u03c4n1 = \u03c421 is valid while \u03c4nt = 0, see equation (2). The same applies to the curve section between (b) and (c). Surprisingly the stress \u03c3n on the fracture plane keeps a constant value between point (c) and point (d), that means in the whole range of \u2018oblique fractures\u2019 with  \u03b8fp \u2260 0\u00b0. At point (c) the fracture angle \u03b8fp is still 0\u00b0, from there to the point (d) it increases up to |\u03b8fp| = 50\u00b0 to 55\u00b0. More about the highly interesting features of this figure can be found in the literature [Puc96; Puc98; Puc02; Kno07].", "7": "Fracture modes As soon as on this physical basis the (\u03c3n, \u03c4nt, \u03c4n1)-stress combination at IFF is found, we can also step back into the stress space of the given stresses i.e. into the (\u03c32, \u03c33, \u03c423, \u03c431, \u03c421)-stress space by means of the stretching factor fS (see Appendix). The result of this is graphically shown in Figure 3 on hand of the chosen example of a (\u03c32, \u03c421)-combination. Puck distinguishes between the different fracture modes, according to the stress combinations which appear on the detected fracture plane. In Figure 3 between points (a) and (b) we can see a Mode A, which corresponds to a combined action of tensile \u03c3n t (which produces \u03c3 \u2534 t) and \u03c4n1 (which produces || \u03c4 \u22a5 -stressing) on the fracture plane. Mode B between points (b) and (c) corresponds to a combined action of compressive \u03c3n c ( \u0001 c \u03c3 \u22a5 ) and \u03c4n1 ( \u0001 || \u03c4 \u22a5 ). Mode C between points (c) and (d) is a most general case, that is a combination of compressive \u03c3n with \u03c4nt and \u03c4n1 on the fracture plane which corresponds to a combined ( || , , \u03c3 c \u03c4 \u03c4 \u22a5 \u22a5\u22a5 \u22a5 )-stressing.  A finding which is very important for practice is that in the section (c) to (d) of the (\u03c32, \u03c421)-curve, where inclined fracture planes occur, these can lead to disastrous splitting effects (\u2018wedge effect\u2019) of the laminate. There are unique photographs of such oblique fractures which have caused a sudden total failure of a prototype tubular spring [Puc96; Puc02]. All these important findings are also addressed in VDI 2014 Part 3. Figure 4 shows an example of the resulting 3-dimensional fracture body for a (\u03c32, \u03c33, \u03c421)- stress combination which has been found by means of the master fracture body in Figure 3. The marked sub-surfaces belong to the appearing fracture modes. Fracture bodies of this kind have very little similarity with the smooth ellipsoids which we know for instance from the Tsai-Wu failure criterion. Figure 4  A 3-dimensional fracture body for (\u03c32, \u03c33, \u03c421)-stress combination is shown [Puc96]. It is the final result of the calculation of all possible fracture stress combinations using the master fracture body, described by equations (3a) and (3b). The total surface of the (\u03c32, \u03c33, \u03c421)-fracture body is divided into sub-surfaces which are marked by (A), (B) and (C). These letters symbolize the different fracture modes which are to be expected. The symbol (A 0\u00b0) marks a surface where under a combination of \u03c32 t tension and \u03c421 shear, a fracture angle \u03b8fp = 0\u00b0 appears. The area marked (A 90\u00b0) marks the region in which everywhere \u03b8fp = 90\u00b0, because the fracture is caused by tensile \u03c33 alone. There is no interaction between \u03c33 and \u03c421, because these two stresses do not act on a common action plane. The sharp corners and edges of the fracture body shown in Figure 4 are not to be expected in reality. They will certainly be \u2018rounded\u2019 due to effects of microdamage and probabilistic. A physically based method suitable for incorporating these effects into Puck\u2019s fracture theory is explained in the extensive Appendix of [VDI06]."}
